Repository: bxiao5050/EDX-analysis

# EDX-composition
A tool for fast analysis of EDX library data
    <a href="https://ruhr-uni-bochum.sciebo.de/s/kKlMF7rXFwJeYIr" target="_blank">
    </a>

## Overview
EDX composition tool is a software for analysis of Energy Dispersive Spectroscopy (EDS) data and the compositional characterization of materials. It allows high-quality, accurate results and increased productivity with its easy to use interface, live-time graphical display.

### Screenshots

<div align = "center">
</div>

File: version_Wafer/aa.CSV
;x;y;Ti;Nb;Mo;Ta;W
Spectrum 1 {6};-22.67;-40.969;14.5;13.4;30.9;27.5;13.7
Spectrum 1 {7};-18.169;-40.969;15.7;12.8;31.4;26.1;13.9
Spectrum 1 {8};-13.67;-40.969;17.6;12.5;30.9;24.6;14.4
Spectrum 1 {9};-9.17;-40.969;18.6;12.7;30.9;23.0;14.8
Spectrum 1 {10};-4.67;-40.969;20.2;12.5;30.8;21.5;14.9
Spectrum 1 {11};-0.171;-40.969;22.3;11.9;30.1;20.5;15.2
Spectrum 1 {12};4.319;-40.969;23.8;11.4;30.6;18.9;15.4
Spectrum 1 {13};8.819;-40.969;25.2;10.9;30.3;17.6;16.0
Spectrum 1 {14};13.319;-40.969;26.7;10.8;29.6;16.6;16.3
Spectrum 1 {15};17.819;-40.969;28.6;10.4;29.2;15.6;16.3
Spectrum 1 {16};22.319;-40.969;29.9;9.8;29.3;14.2;16.8
Spectrum 1 {26};-27.17;-36.47;13.2;14.7;28.8;29.6;13.7
Spectrum 1 {27};-22.669;-36.47;14.4;14.2;29.5;28.1;13.8
Spectrum 1 {28};-18.17;-36.47;16.2;13.5;29.9;26.1;14.3
Spectrum 1 {29};-13.669;-36.47;17.6;13.5;29.4;24.5;15.1
Spectrum 1 {30};-9.17;-36.47;18.9;13.6;29.4;23.0;15.0
Spectrum 1 {31};-4.668;-36.47;20.6;13.0;29.2;21.6;15.6
Spectrum 1 {32};-0.169;-36.47;22.3;12.7;28.9;20.3;15.8
Spectrum 1 {33};4.318;-36.47;23.6;11.7;29.3;19.4;15.9
Spectrum 1 {34};8.819;-36.47;25.6;12.0;28.4;17.8;16.2
Spectrum 1 {35};13.318;-36.47;26.9;11.5;28.7;16.5;16.5
Spectrum 1 {36};17.819;-36.47;28.5;11.0;28.3;15.4;16.7
Spectrum 1 {37};22.32;-36.47;30.3;10.8;27.6;14.5;16.8
Spectrum 1 {38};26.82;-36.47;31.8;10.4;27.4;13.4;17.0
Spectrum 1 {46};-31.67;-31.969;12.1;15.0;27.7;31.5;13.7
Spectrum 1 {47};-27.171;-31.969;13.1;15.5;27.8;29.7;13.8
Spectrum 1 {48};-22.67;-31.969;14.4;14.9;27.7;28.5;14.5
Spectrum 1 {49};-18.171;-31.969;15.9;14.6;27.9;26.6;15.0
Spectrum 1 {50};-13.67;-31.969;17.3;14.5;28.2;24.7;15.4
Spectrum 1 {51};-9.169;-31.969;19.2;13.9;27.9;23.4;15.7
Spectrum 1 {52};-4.669;-31.969;20.8;13.6;28.1;21.8;15.8
Spectrum 1 {53};-0.169;-31.969;22.1;13.3;27.7;20.2;16.6
Spectrum 1 {54};4.318;-31.969;23.6;12.9;28.2;18.8;16.6
Spectrum 1 {55};8.819;-31.969;25.5;12.1;27.3;17.9;17.2
Spectrum 1 {56};13.32;-31.969;26.8;11.4;27.2;17.0;17.6
Spectrum 1 {57};17.819;-31.969;28.9;11.1;26.6;15.7;17.7
Spectrum 1 {58};22.32;-31.969;30.2;11.3;26.5;14.3;17.7
Spectrum 1 {59};26.819;-31.969;32.1;10.2;25.9;13.7;18.1
Spectrum 1 {60};31.32;-31.969;33.6;10.0;25.5;12.7;18.2
Spectrum 1 {66};-36.169;-27.464;10.7;17.1;25.5;33.2;13.6
Spectrum 1 {67};-31.672;-27.464;12.3;16.1;25.6;31.8;14.2
Spectrum 1 {68};-27.171;-27.464;13.3;16.5;25.7;29.8;14.7
Spectrum 1 {69};-22.669;-27.464;14.6;16.2;25.6;28.3;15.3
Spectrum 1 {70};-18.168;-27.464;15.6;15.8;27.1;26.1;15.4
Spectrum 1 {71};-13.669;-27.464;17.4;15.3;26.9;24.5;16.0
Spectrum 1 {72};-9.17;-27.464;19.2;14.5;26.5;23.5;16.4
Spectrum 1 {73};-4.669;-27.464;20.2;14.1;26.3;22.3;17.0
Spectrum 1 {74};-0.169;-27.464;21.9;13.8;26.6;20.3;17.4
Spectrum 1 {75};4.321;-27.464;23.4;14.1;26.4;18.9;17.2
Spectrum 1 {76};8.819;-27.464;24.9;13.3;26.2;18.0;17.7
Spectrum 1 {77};13.319;-27.464;26.4;13.3;25.9;16.5;18.0
Spectrum 1 {78};17.82;-27.464;28.9;11.6;25.2;15.8;18.5
Spectrum 1 {79};22.32;-27.464;30.1;11.5;25.3;14.5;18.6
Spectrum 1 {80};26.82;-27.464;31.9;11.5;24.3;13.7;18.6
Spectrum 1 {81};31.321;-27.464;33.6;10.6;24.4;12.5;18.9
Spectrum 1 {82};35.818;-27.464;35.3;10.1;23.5;12.1;19.1
Spectrum 1 {86};-40.67;-22.967;10.1;17.1;23.9;34.9;14.0
Spectrum 1 {87};-36.17;-22.967;11.4;16.7;24.5;33.2;14.1
Spectrum 1 {88};-31.669;-22.967;11.8;17.3;24.4;31.5;15.0
Spectrum 1 {89};-27.17;-22.967;12.9;16.9;25.5;29.4;15.3
Spectrum 1 {90};-22.668;-22.967;14.7;16.9;25.0;27.9;15.6
Spectrum 1 {91};-18.168;-22.967;15.8;16.6;24.7;26.5;16.4
Spectrum 1 {92};-13.67;-22.967;17.2;16.3;24.9;24.8;16.8
Spectrum 1 {93};-9.169;-22.967;18.6;15.9;25.2;23.3;17.0
Spectrum 1 {94};-4.671;-22.967;19.9;15.0;26.0;22.0;17.0
Spectrum 1 {95};-0.171;-22.967;22.2;15.0;24.4;20.5;17.9
Spectrum 1 {96};4.32;-22.967;22.7;14.1;25.4;19.3;18.4
Spectrum 1 {97};8.819;-22.967;24.8;13.7;25.3;17.7;18.5
Spectrum 1 {98};13.318;-22.967;26.5;13.4;24.3;16.9;18.9
Spectrum 1 {99};17.82;-22.967;28.4;12.9;23.6;15.9;19.1
Spectrum 1 {100};22.32;-22.967;29.7;12.4;24.0;14.5;19.4
Spectrum 1 {101};26.82;-22.967;31.3;11.7;23.6;13.7;19.7
Spectrum 1 {102};31.318;-22.967;32.8;11.5;23.5;12.7;19.5
Spectrum 1 {103};35.819;-22.967;35.1;11.1;21.8;12.0;20.0
Spectrum 1 {104};40.318;-22.967;36.7;10.3;21.2;11.5;20.3
Spectrum 1 {107};-40.671;-18.467;9.7;19.1;23.1;34.4;13.7
Spectrum 1 {108};-36.169;-18.467;10.4;18.6;23.2;33.2;14.5
Spectrum 1 {109};-31.67;-18.467;11.8;18.3;23.2;31.8;15.0
Spectrum 1 {110};-27.169;-18.467;13.0;18.0;24.4;29.3;15.3
Spectrum 1 {111};-22.669;-18.467;14.5;17.6;23.8;27.6;16.5
Spectrum 1 {112};-18.168;-18.467;15.6;17.8;24.3;26.0;16.3
Spectrum 1 {113};-13.671;-18.467;17.1;17.1;23.5;25.1;17.3
Spectrum 1 {114};-9.169;-18.467;18.7;16.5;23.6;23.5;17.7
Spectrum 1 {115};-4.668;-18.467;19.9;16.0;23.6;22.0;18.4
Spectrum 1 {116};-0.169;-18.467;21.6;15.5;23.8;20.4;18.6
Spectrum 1 {117};4.32;-18.467;22.7;15.5;23.3;19.6;18.8
Spectrum 1 {118};8.819;-18.467;25.0;14.6;22.9;17.9;19.5
Spectrum 1 {119};13.32;-18.467;26.1;14.1;23.3;16.6;19.8
Spectrum 1 {120};17.818;-18.467;28.5;12.8;22.6;16.1;20.1
Spectrum 1 {121};22.32;-18.467;29.6;13.0;22.3;14.8;20.3
Spectrum 1 {122};26.82;-18.467;31.3;12.3;21.7;13.7;20.9
Spectrum 1 {123};31.32;-18.467;32.7;12.1;21.7;12.9;20.7
Spectrum 1 {124};35.82;-18.467;34.7;11.2;21.1;11.9;21.1
Spectrum 1 {125};40.318;-18.467;36.5;10.8;20.6;11.1;21.0
Spectrum 1 {127};-45.167;-13.964;9.1;19.6;21.4;36.3;13.6
Spectrum 1 {128};-40.672;-13.964;9.7;19.8;21.5;34.3;14.8
Spectrum 1 {129};-36.17;-13.964;10.8;19.9;21.7;32.7;14.9
Spectrum 1 {130};-31.67;-13.964;12.1;19.5;22.2;30.7;15.5
Spectrum 1 {131};-27.171;-13.964;12.7;19.6;22.4;29.2;16.1
Spectrum 1 {132};-22.67;-13.964;13.9;18.3;23.0;27.9;16.8
Spectrum 1 {133};-18.168;-13.964;15.7;18.0;22.5;26.4;17.4
Spectrum 1 {134};-13.669;-13.964;17.0;17.9;23.0;24.5;17.5
Spectrum 1 {135};-9.169;-13.964;18.2;17.7;22.6;22.9;18.6
Spectrum 1 {136};-4.668;-13.964;19.1;17.2;23.0;21.6;19.1
Spectrum 1 {137};-0.168;-13.964;21.4;16.4;22.7;20.3;19.3
Spectrum 1 {138};4.319;-13.964;22.8;16.0;22.6;19.2;19.5
Spectrum 1 {139};8.819;-13.964;24.6;15.0;22.2;18.0;20.1
Spectrum 1 {140};13.319;-13.964;26.0;14.7;21.6;16.7;20.9
Spectrum 1 {141};17.819;-13.964;28.0;13.7;21.4;15.7;21.3
Spectrum 1 {142};22.32;-13.964;28.9;13.9;20.8;14.8;21.6
Spectrum 1 {143};26.819;-13.964;30.0;13.6;21.5;13.7;21.3
Spectrum 1 {144};31.32;-13.964;32.7;12.3;20.2;13.1;21.8
Spectrum 1 {145};35.819;-13.964;33.6;12.1;20.2;12.0;22.1
Spectrum 1 {146};40.319;-13.964;36.1;10.7;19.2;11.4;22.6
Spectrum 1 {147};44.819;-13.964;37.5;10.8;18.4;10.5;22.8
Spectrum 1 {148};-45.169;-9.466;8.5;21.5;19.8;35.8;14.3
Spectrum 1 {149};-40.67;-9.466;9.8;20.8;20.7;34.0;14.7
Spectrum 1 {150};-36.171;-9.466;10.4;20.8;20.4;33.0;15.4
Spectrum 1 {151};-31.671;-9.466;11.5;19.7;21.6;31.2;16.0
Spectrum 1 {152};-27.171;-9.466;12.8;20.3;21.1;28.8;17.0
Spectrum 1 {153};-22.669;-9.466;14.2;19.3;21.4;27.8;17.3
Spectrum 1 {154};-18.17;-9.466;15.2;19.0;21.8;25.8;18.2
Spectrum 1 {155};-13.669;-9.466;16.5;19.0;21.4;24.5;18.6
Spectrum 1 {156};-9.169;-9.466;17.9;18.0;21.4;23.3;19.5
Spectrum 1 {157};-4.668;-9.466;19.5;17.4;21.4;21.8;20.0
Spectrum 1 {158};-0.17;-9.466;21.5;16.9;21.4;19.9;20.3
Spectrum 1 {159};4.318;-9.466;22.6;16.3;21.2;19.1;20.7
Spectrum 1 {160};8.819;-9.466;24.1;16.0;21.0;17.5;21.3
Spectrum 1 {161};13.32;-9.466;25.1;15.6;20.9;17.0;21.5
Spectrum 1 {162};17.821;-9.466;27.1;15.1;20.2;15.8;21.7
Spectrum 1 {163};22.32;-9.466;29.0;14.1;20.3;14.9;21.7
Spectrum 1 {164};26.82;-9.466;30.9;13.5;19.2;13.6;22.7
Spectrum 1 {165};31.318;-9.466;31.8;12.6;19.4;13.3;22.9
Spectrum 1 {166};35.821;-9.466;33.4;12.3;18.8;11.9;23.5
Spectrum 1 {167};40.319;-9.466;35.4;11.2;18.3;11.3;23.7
Spectrum 1 {168};44.82;-9.466;36.4;11.3;17.6;10.9;23.8
Spectrum 1 {169};-45.167;-4.966;8.6;21.9;19.4;35.4;14.8
Spectrum 1 {170};-40.67;-4.966;9.5;22.5;19.3;33.6;15.3
Spectrum 1 {171};-36.17;-4.966;10.7;21.8;20.3;31.4;15.9
Spectrum 1 {172};-31.67;-4.966;11.5;21.6;20.0;30.4;16.4
Spectrum 1 {173};-27.171;-4.966;12.8;20.7;20.4;28.6;17.5
Spectrum 1 {174};-22.67;-4.966;13.5;20.9;20.4;26.8;18.4
Spectrum 1 {175};-18.17;-4.966;14.8;20.3;20.4;25.7;18.8
Spectrum 1 {176};-13.669;-4.966;16.5;19.3;20.6;24.1;19.5
Spectrum 1 {177};-9.171;-4.966;17.7;19.3;20.6;22.6;19.8
Spectrum 1 {178};-4.671;-4.966;19.2;18.4;19.9;21.5;20.9
Spectrum 1 {179};-0.169;-4.966;20.4;18.0;20.5;20.0;21.2
Spectrum 1 {180};4.32;-4.966;21.8;17.5;20.2;18.8;21.7
Spectrum 1 {181};8.82;-4.966;23.2;17.0;20.1;17.6;22.1
Spectrum 1 {182};13.319;-4.966;25.2;16.2;19.6;16.5;22.6
Spectrum 1 {183};17.819;-4.966;26.8;15.8;18.6;15.6;23.2
Spectrum 1 {184};22.32;-4.966;27.7;15.3;19.2;14.6;23.2
Spectrum 1 {185};26.819;-4.966;29.4;14.6;18.7;13.5;23.8
Spectrum 1 {186};31.319;-4.966;30.8;13.7;18.6;13.1;23.8
Spectrum 1 {187};35.819;-4.966;32.9;13.1;17.8;11.8;24.3
Spectrum 1 {188};40.318;-4.966;33.9;12.2;18.1;11.2;24.7
Spectrum 1 {189};44.819;-4.966;35.8;11.6;16.9;10.9;24.8
Spectrum 1 {190};-45.168;-0.468;9.0;23.2;18.2;34.4;15.2
Spectrum 1 {191};-40.672;-0.468;9.3;23.3;18.1;33.2;16.2
Spectrum 1 {192};-36.17;-0.468;10.7;23.2;18.3;31.1;16.6
Spectrum 1 {193};-31.67;-0.468;11.7;22.9;18.8;29.5;17.2
Spectrum 1 {194};-27.169;-0.468;11.9;22.9;18.5;28.4;18.3
Spectrum 1 {195};-22.669;-0.468;13.4;21.3;19.6;26.8;18.8
Spectrum 1 {196};-18.169;-0.468;14.2;21.7;19.3;25.4;19.4
Spectrum 1 {197};-13.669;-0.468;15.7;20.8;19.1;24.0;20.4
Spectrum 1 {198};-9.17;-0.468;17.1;20.4;19.5;22.4;20.5
Spectrum 1 {199};-4.67;-0.468;18.5;19.8;19.0;21.4;21.4
Spectrum 1 {200};-0.169;-0.468;20.4;18.9;18.9;19.8;21.9
Spectrum 1 {201};4.32;-0.468;21.4;18.2;19.3;18.6;22.4
Spectrum 1 {202};8.82;-0.468;22.9;17.7;18.5;17.7;23.2
Spectrum 1 {203};13.319;-0.468;24.7;17.1;18.6;16.3;23.3
Spectrum 1 {204};17.818;-0.468;25.8;16.0;18.5;15.6;24.0
Spectrum 1 {205};22.318;-0.468;26.9;16.3;17.8;14.7;24.3
Spectrum 1 {206};26.818;-0.468;29.0;15.1;17.4;13.7;24.8
Spectrum 1 {207};31.318;-0.468;30.3;14.2;17.6;12.7;25.2
Spectrum 1 {208};35.818;-0.468;31.9;13.7;16.7;11.9;25.8
Spectrum 1 {209};40.318;-0.468;33.2;13.0;16.4;11.3;26.2
Spectrum 1 {210};44.819;-0.468;34.8;12.2;15.8;10.8;26.5
Spectrum 1 {211};-45.167;4.022;9.0;25.2;16.3;33.6;15.9
Spectrum 1 {212};-40.67;4.022;9.4;24.8;16.6;32.6;16.7
Spectrum 1 {213};-36.17;4.022;10.2;24.4;17.9;30.6;16.9
Spectrum 1 {214};-31.67;4.022;11.2;24.2;17.2;29.5;17.9
Spectrum 1 {215};-27.171;4.022;11.9;23.3;18.6;27.6;18.6
Spectrum 1 {216};-22.67;4.022;13.5;22.7;17.9;26.6;19.3
Spectrum 1 {217};-18.17;4.022;14.4;22.6;17.8;24.9;20.3
Spectrum 1 {218};-13.671;4.022;16.0;22.2;17.5;23.3;21.1
Spectrum 1 {219};-9.17;4.022;16.8;21.0;18.3;22.1;21.8
Spectrum 1 {220};-4.671;4.022;18.0;20.7;18.6;20.7;22.0
Spectrum 1 {221};-0.169;4.022;19.5;19.9;18.0;19.5;23.1
Spectrum 1 {222};4.32;4.022;21.4;19.0;17.9;18.3;23.4
Spectrum 1 {223};8.819;4.022;22.5;18.6;17.4;17.3;24.2
Spectrum 1 {224};13.32;4.022;23.8;17.8;17.5;16.3;24.6
Spectrum 1 {225};17.819;4.022;24.7;17.4;17.7;15.3;24.9
Spectrum 1 {226};22.32;4.022;26.7;16.5;16.8;14.4;25.7
Spectrum 1 {227};26.82;4.022;27.9;15.6;17.0;13.3;26.2
Spectrum 1 {228};31.32;4.022;29.0;15.0;16.7;12.7;26.6
Spectrum 1 {229};35.818;4.022;30.9;14.2;16.1;12.1;26.7
Spectrum 1 {230};40.319;4.022;31.8;13.9;15.9;11.2;27.2
Spectrum 1 {231};44.819;4.022;33.9;12.8;14.9;10.6;27.9
Spectrum 1 {232};-45.167;8.523;8.1;26.1;16.6;33.2;16.0
Spectrum 1 {233};-40.672;8.523;9.3;25.9;16.5;31.4;16.8
Spectrum 1 {234};-36.171;8.523;10.0;25.3;16.8;30.2;17.7
Spectrum 1 {235};-31.67;8.523;10.7;25.5;17.0;28.4;18.5
Spectrum 1 {236};-27.171;8.523;12.2;24.6;17.4;26.8;18.9
Spectrum 1 {237};-22.67;8.523;13.1;23.8;17.2;25.8;20.1
Spectrum 1 {238};-18.169;8.523;14.3;23.5;17.1;24.1;21.0
Spectrum 1 {239};-13.669;8.523;15.4;22.4;16.8;23.4;21.9
Spectrum 1 {240};-9.171;8.523;16.5;22.4;17.6;21.6;22.0
Spectrum 1 {241};-4.67;8.523;17.6;21.9;17.6;20.3;22.6
Spectrum 1 {242};-0.17;8.523;19.0;20.4;18.0;19.2;23.5
Spectrum 1 {243};4.321;8.523;19.9;20.2;17.6;18.1;24.2
Spectrum 1 {244};8.819;8.523;21.7;19.3;17.3;16.8;24.9
Spectrum 1 {245};13.32;8.523;22.8;18.9;16.7;16.1;25.4
Spectrum 1 {246};17.819;8.523;24.3;18.0;16.2;15.3;26.2
Spectrum 1 {247};22.32;8.523;25.6;17.5;16.2;14.0;26.6
Spectrum 1 {248};26.818;8.523;26.8;16.5;16.1;13.3;27.3
Spectrum 1 {249};31.32;8.523;28.3;15.6;15.8;12.5;27.8
Spectrum 1 {250};35.819;8.523;30.0;14.9;15.4;11.5;28.3
Spectrum 1 {251};40.32;8.523;31.1;14.1;15.4;10.7;28.8
Spectrum 1 {252};44.82;8.523;32.7;13.1;14.7;10.5;29.0
Spectrum 1 {253};-45.168;13.021;8.7;27.6;15.5;31.8;16.4
Spectrum 1 {254};-40.671;13.021;8.9;26.9;15.9;30.9;17.3
Spectrum 1 {255};-36.172;13.021;9.8;27.0;16.4;28.9;18.0
Spectrum 1 {256};-31.672;13.021;10.5;26.7;16.2;27.6;19.0
Spectrum 1 {257};-27.17;13.021;12.0;25.7;15.8;26.7;19.8
Spectrum 1 {258};-22.67;13.021;12.5;25.5;16.4;25.0;20.5
Spectrum 1 {259};-18.168;13.021;13.4;24.6;16.6;23.8;21.6
Spectrum 1 {260};-13.67;13.021;15.0;23.5;16.5;22.8;22.2
Spectrum 1 {261};-9.169;13.021;16.1;23.2;17.0;21.0;22.7
Spectrum 1 {262};-4.67;13.021;17.1;22.3;15.9;20.6;24.2
Spectrum 1 {263};-0.171;13.021;18.4;22.1;15.7;19.1;24.8
Spectrum 1 {264};4.318;13.021;19.3;21.4;16.3;17.9;25.1
Spectrum 1 {265};8.818;13.021;20.7;20.5;15.6;17.1;26.1
Spectrum 1 {266};13.318;13.021;22.1;20.1;15.6;15.5;26.7
Spectrum 1 {267};17.818;13.021;23.4;18.7;15.4;15.1;27.3
Spectrum 1 {268};22.32;13.021;24.7;17.7;15.7;13.9;27.9
Spectrum 1 {269};26.82;13.021;26.5;16.9;15.2;13.0;28.4
Spectrum 1 {270};31.32;13.021;27.2;16.2;14.7;12.6;29.3
Spectrum 1 {271};35.819;13.021;29.0;15.2;14.6;11.6;29.6
Spectrum 1 {272};40.318;13.021;30.0;14.6;14.1;10.9;30.4
Spectrum 1 {273};44.819;13.021;31.1;14.1;14.1;10.7;30.0
Spectrum 1 {275};-40.672;17.523;8.9;28.7;14.3;30.2;17.9
Spectrum 1 {276};-36.171;17.523;9.8;27.9;14.9;28.3;19.0
Spectrum 1 {277};-31.67;17.523;10.6;27.9;14.9;27.3;19.3
Spectrum 1 {278};-27.171;17.523;11.3;27.1;15.0;25.9;20.7
Spectrum 1 {279};-22.67;17.523;12.7;26.1;14.9;24.8;21.4
Spectrum 1 {280};-18.169;17.523;13.2;26.4;15.4;22.8;22.2
Spectrum 1 {281};-13.67;17.523;14.1;25.1;15.8;21.9;23.1
Spectrum 1 {282};-9.17;17.523;15.3;24.3;16.1;20.8;23.4
Spectrum 1 {283};-4.671;17.523;16.5;23.6;15.7;19.5;24.7
Spectrum 1 {284};-0.169;17.523;17.6;22.6;15.6;18.6;25.6
Spectrum 1 {285};4.318;17.523;18.7;22.4;14.8;17.5;26.6
Spectrum 1 {286};8.819;17.523;19.9;21.4;15.4;16.7;26.6
Spectrum 1 {287};13.32;17.523;20.9;20.2;14.9;15.7;28.4
Spectrum 1 {288};17.819;17.523;22.0;19.7;14.7;14.7;28.8
Spectrum 1 {289};22.32;17.523;23.4;18.9;14.6;13.9;29.2
Spectrum 1 {290};26.819;17.523;24.7;18.4;14.5;12.8;29.6
Spectrum 1 {291};31.318;17.523;26.8;16.7;13.6;12.2;30.7
Spectrum 1 {292};35.818;17.523;27.5;16.4;13.7;11.4;31.0
Spectrum 1 {293};40.319;17.523;28.3;15.2;13.8;10.8;31.9
Spectrum 1 {296};-40.67;22.025;8.9;29.9;13.7;29.1;18.4
Spectrum 1 {297};-36.17;22.025;9.6;28.9;14.5;28.0;19.0
Spectrum 1 {298};-31.669;22.025;10.0;29.4;14.0;26.5;20.1
Spectrum 1 {299};-27.169;22.025;11.2;28.1;14.3;25.2;21.2
Spectrum 1 {300};-22.669;22.025;11.9;28.1;14.2;23.6;22.3
Spectrum 1 {301};-18.169;22.025;12.6;27.2;14.5;22.7;23.0
Spectrum 1 {302};-13.669;22.025;13.6;26.3;14.7;21.4;24.0
Spectrum 1 {303};-9.17;22.025;15.0;25.7;14.5;20.1;24.6
Spectrum 1 {304};-4.671;22.025;16.2;24.5;14.3;19.4;25.6
Spectrum 1 {305};-0.17;22.025;17.0;24.0;14.3;18.3;26.4
Spectrum 1 {306};4.318;22.025;18.2;22.9;14.3;17.2;27.4
Spectrum 1 {307};8.817;22.025;19.6;22.5;13.6;16.3;27.9
Spectrum 1 {308};13.317;22.025;20.2;21.5;14.6;15.0;28.7
Spectrum 1 {309};17.819;22.025;22.1;19.8;14.2;14.1;29.8
Spectrum 1 {310};22.317;22.025;22.4;20.0;13.8;13.7;30.0
Spectrum 1 {311};26.818;22.025;24.0;18.6;13.2;12.9;31.4
Spectrum 1 {312};31.318;22.025;25.4;17.8;13.0;11.8;32.1
Spectrum 1 {313};35.817;22.025;26.5;16.8;13.2;11.1;32.4
Spectrum 1 {314};40.318;22.025;27.2;16.0;12.4;10.8;33.7
Spectrum 1 {318};-36.17;26.525;9.0;30.6;13.2;27.1;20.1
Spectrum 1 {319};-31.67;26.525;10.3;30.5;13.6;25.3;20.4
Spectrum 1 {320};-27.172;26.525;10.9;29.6;13.1;24.5;21.9
Spectrum 1 {321};-22.671;26.525;11.8;28.6;14.0;23.3;22.3
Spectrum 1 {322};-18.171;26.525;12.1;27.5;14.4;22.1;23.9
Spectrum 1 {323};-13.669;26.525;13.3;27.6;13.7;20.8;24.6
Spectrum 1 {324};-9.169;26.525;14.5;26.6;13.0;20.1;25.9
Spectrum 1 {325};-4.67;26.525;15.3;25.7;13.9;18.4;26.7
Spectrum 1 {326};-0.17;26.525;16.2;25.0;13.7;17.8;27.2
Spectrum 1 {327};4.317;26.525;17.6;23.5;13.1;17.1;28.6
Spectrum 1 {328};8.818;26.525;18.6;22.6;13.9;16.1;28.8
Spectrum 1 {329};13.32;26.525;19.7;21.9;13.2;15.0;30.1
Spectrum 1 {330};17.82;26.525;19.9;21.1;14.0;14.2;30.8
Spectrum 1 {331};22.32;26.525;21.3;20.9;13.4;13.2;31.2
Spectrum 1 {332};26.818;26.525;22.9;19.3;12.8;12.4;32.6
Spectrum 1 {333};31.32;26.525;24.1;18.2;12.4;11.9;33.5
Spectrum 1 {334};35.82;26.525;24.7;17.5;12.2;11.3;34.2
Spectrum 1 {340};-31.671;31.026;9.7;31.3;13.2;24.7;21.2
Spectrum 1 {341};-27.171;31.026;10.6;31.2;13.2;23.1;22.0
Spectrum 1 {342};-22.669;31.026;11.2;30.6;13.3;22.0;22.9
Spectrum 1 {343};-18.17;31.026;12.0;29.2;12.3;21.7;24.8
Spectrum 1 {344};-13.67;31.026;12.6;28.5;13.4;20.3;25.2
Spectrum 1 {345};-9.169;31.026;13.7;27.8;12.6;19.3;26.5
Spectrum 1 {346};-4.669;31.026;14.7;26.6;13.3;18.0;27.4
Spectrum 1 {347};-0.171;31.026;15.7;25.7;12.6;17.2;28.8
Spectrum 1 {348};4.318;31.026;16.7;24.6;12.5;16.5;29.8
Spectrum 1 {349};8.818;31.026;17.2;24.4;12.8;15.2;30.4
Spectrum 1 {350};13.32;31.026;18.4;23.1;12.9;14.6;31.0
Spectrum 1 {351};17.82;31.026;19.2;22.0;13.0;13.6;32.2
Spectrum 1 {352};22.32;31.026;20.5;21.1;12.3;13.1;33.0
Spectrum 1 {353};26.818;31.026;21.5;20.2;11.8;12.0;34.5
Spectrum 1 {354};31.32;31.026;22.4;19.8;11.9;11.2;34.6
Spectrum 1 {362};-27.169;35.525;10.3;31.8;11.6;23.2;23.1
Spectrum 1 {363};-22.67;35.525;10.8;31.1;12.3;21.7;24.0
Spectrum 1 {364};-18.17;35.525;11.2;30.8;12.2;20.7;25.0
Spectrum 1 {365};-13.671;35.525;12.2;30.1;11.8;19.5;26.4
Spectrum 1 {366};-9.17;35.525;13.3;28.7;12.2;18.5;27.3
Spectrum 1 {367};-4.669;35.525;14.1;28.2;11.4;17.7;28.7
Spectrum 1 {368};-0.169;35.525;14.8;26.5;13.2;16.4;29.1
Spectrum 1 {369};4.317;35.525;16.3;25.8;12.0;15.7;30.2
Spectrum 1 {370};8.819;35.525;16.4;25.0;11.9;15.1;31.7
Spectrum 1 {371};13.32;35.525;17.5;23.9;11.9;14.1;32.6
Spectrum 1 {372};17.818;35.525;18.2;23.1;12.2;13.2;33.2
Spectrum 1 {373};22.318;35.525;19.5;21.5;12.0;12.4;34.6
Spectrum 1 {374};26.82;35.525;20.4;20.8;11.1;11.9;35.8
Spectrum 1 {384};-22.67;40.021;10.0;33.3;11.3;20.7;24.7
Spectrum 1 {385};-18.169;40.021;11.2;32.4;10.9;19.7;25.7
Spectrum 1 {386};-13.67;40.021;11.7;31.0;11.5;18.8;27.0
Spectrum 1 {387};-9.171;40.021;12.6;29.7;11.5;18.0;28.2
Spectrum 1 {388};-4.671;40.021;13.0;29.2;11.4;17.3;29.0
Spectrum 1 {389};-0.172;40.021;14.5;28.0;11.3;16.0;30.2
Spectrum 1 {390};4.318;40.021;14.8;26.6;11.8;15.6;31.3
Spectrum 1 {391};8.817;40.021;16.1;25.7;11.0;14.3;32.8
Spectrum 1 {392};13.319;40.021;16.4;24.8;11.0;13.9;33.9
Spectrum 1 {393};17.817;40.021;17.7;23.8;11.3;13.0;34.1
Spectrum 1 {394};22.317;40.021;18.2;22.6;11.0;12.3;35.9
Spectrum 1 {407};-13.67;44.521;11.5;32.0;10.4;18.5;27.7
Spectrum 1 {408};-9.17;44.521;12.0;31.1;10.7;17.5;28.8
Spectrum 1 {409};-4.67;44.521;12.3;29.9;10.7;16.7;30.4
Spectrum 1 {410};-0.171;44.521;12.9;29.4;10.8;15.8;31.1
Spectrum 1 {411};4.319;44.521;13.8;28.0;10.6;15.0;32.6
Spectrum 1 {412};8.818;44.521;15.0;26.8;10.0;13.9;34.2
Spectrum 1 {413};13.319;44.521;15.7;25.9;10.4;13.3;34.7

File: version_Wafer/data.csv
x,y,Ru,Pd,Ag,Ir,Pt
-22.46,-41.223,32.0,16.1,12.9,29.4,9.6
-17.96,-41.223,30.6,16.9,12.6,29.6,10.2
-13.46,-41.223,29.2,18.8,12.0,29.7,10.3
-8.96,-41.223,27.7,18.9,11.5,30.7,11.1
-4.458,-41.223,26.4,20.5,11.7,30.1,11.3
0.028,-41.223,26.0,21.3,10.3,30.6,11.7
4.529,-41.223,23.5,23.2,10.9,30.4,12.0
9.029,-41.223,22.1,24.5,10.5,30.3,12.6
13.53,-41.223,22.0,25.1,9.7,30.3,12.8
18.029,-41.223,20.7,27.3,9.2,29.7,13.1
22.529,-41.223,19.1,28.3,9.0,29.8,14.0
-26.961,-36.719,33.3,15.7,14.2,27.2,9.6
-22.459,-36.719,32.4,16.4,13.6,27.8,9.8
-17.96,-36.719,31.1,17.2,13.3,28.0,10.3
-13.459,-36.719,30.1,18.4,12.8,28.3,10.4
-8.96,-36.719,27.3,19.3,13.4,29.1,10.9
-4.46,-36.719,26.8,20.4,12.6,29.2,11.0
0.028,-36.719,25.2,21.2,12.1,29.6,11.7
4.528,-36.719,23.5,23.6,11.7,29.4,11.9
9.029,-36.719,22.6,24.7,11.2,29.1,12.4
13.53,-36.719,21.8,25.2,11.3,28.9,12.8
18.031,-36.719,20.1,27.2,10.9,28.6,13.2
22.529,-36.719,19.2,28.9,10.4,28.4,13.2
27.028,-36.719,18.1,30.4,9.8,27.7,14.0
-31.46,-32.219,35.0,14.6,15.8,24.7,9.9
-26.96,-32.219,33.8,15.5,15.0,26.1,9.6
-22.46,-32.219,32.6,16.0,14.4,26.5,10.5
-17.96,-32.219,30.6,17.7,14.9,26.1,10.6
-13.459,-32.219,29.2,18.7,14.0,26.8,11.3
-8.96,-32.219,27.5,19.3,14.2,27.5,11.4
-4.46,-32.219,26.5,20.8,13.5,27.5,11.6
0.029,-32.219,25.5,21.6,13.2,27.6,12.1
4.528,-32.219,23.9,22.6,13.1,27.8,12.5
9.029,-32.219,22.8,24.7,12.2,27.4,12.9
13.528,-32.219,21.7,25.4,12.3,27.8,12.9
18.03,-32.219,20.3,27.2,11.9,27.3,13.3
22.529,-32.219,19.3,29.0,11.5,26.6,13.7
27.03,-32.219,18.2,30.6,10.5,26.4,14.3
31.53,-32.219,17.7,31.3,10.9,25.7,14.4
-35.961,-27.717,36.8,13.2,17.1,23.1,9.8
-31.46,-27.717,34.7,15.0,17.1,23.3,9.8
-26.96,-27.717,33.2,15.1,17.1,24.6,10.1
-22.459,-27.717,31.6,16.2,16.8,25.0,10.4
-17.96,-27.717,30.4,17.3,15.7,25.5,11.1
-13.459,-27.717,28.9,18.9,15.6,25.2,11.4
-8.959,-27.717,28.1,18.9,15.4,26.5,11.2
-4.458,-27.717,26.8,20.3,14.3,26.5,12.0
0.03,-27.717,24.9,22.5,13.9,26.2,12.5
4.53,-27.717,23.8,23.0,13.5,26.6,13.2
9.028,-27.717,23.0,23.5,13.9,26.5,13.0
13.529,-27.717,21.2,25.9,13.6,26.1,13.3
18.029,-27.717,20.2,27.0,12.4,26.4,14.0
22.531,-27.717,19.3,28.6,12.4,25.7,14.1
27.029,-27.717,18.1,30.1,11.9,25.1,14.8
31.53,-27.717,17.0,31.3,11.7,25.2,14.8
36.028,-27.717,16.3,33.3,10.9,24.1,15.3
-40.459,-23.217,37.7,13.1,18.7,20.9,9.6
-35.962,-23.217,36.3,13.7,18.9,21.2,9.9
-31.461,-23.217,34.4,14.3,18.7,22.4,10.1
-26.96,-23.217,33.3,15.4,17.9,22.9,10.4
-22.458,-23.217,31.8,16.8,17.4,23.2,10.8
-17.959,-23.217,30.0,17.0,17.4,24.0,11.5
-13.459,-23.217,28.3,19.4,16.4,24.0,11.9
-8.96,-23.217,28.0,19.2,16.1,24.8,11.9
-4.458,-23.217,25.9,21.3,15.5,24.8,12.5
0.029,-23.217,24.7,22.2,15.9,24.2,12.9
4.528,-23.217,23.3,23.7,14.8,25.2,13.0
9.029,-23.217,22.6,24.3,14.3,25.0,13.8
13.529,-23.217,21.2,26.7,13.8,24.9,13.5
18.031,-23.217,20.1,27.3,13.2,25.0,14.4
22.53,-23.217,19.2,28.4,13.2,24.9,14.4
27.03,-23.217,17.9,29.8,12.8,24.2,15.2
31.53,-23.217,17.2,31.3,11.9,24.0,15.6
36.03,-23.217,16.3,33.3,11.6,23.0,15.8
40.53,-23.217,14.8,35.3,11.3,22.6,16.0
-40.458,-18.716,37.0,12.9,20.5,19.8,9.8
-35.96,-18.716,36.1,13.1,19.7,20.3,10.7
-31.462,-18.716,34.1,15.0,19.3,21.1,10.4
-26.961,-18.716,32.3,15.6,19.0,22.0,11.1
-22.46,-18.716,31.3,16.4,18.9,21.9,11.6
-17.96,-18.716,29.6,18.1,18.2,22.4,11.7
-13.46,-18.716,28.7,17.7,18.1,23.1,12.4
-8.96,-18.716,27.6,19.0,17.4,23.5,12.5
-4.458,-18.716,25.6,20.6,16.9,23.9,12.9
0.028,-18.716,24.3,22.0,16.5,23.9,13.4
4.529,-18.716,23.2,22.8,16.1,24.2,13.6
9.028,-18.716,22.6,23.9,15.1,24.3,14.1
13.529,-18.716,21.2,25.9,14.6,23.8,14.5
18.03,-18.716,20.5,26.4,14.9,23.2,15.0
22.53,-18.716,18.9,28.2,13.8,23.9,15.2
27.03,-18.716,17.9,29.9,13.7,22.7,15.7
31.53,-18.716,17.1,31.8,13.2,22.3,15.6
36.03,-18.716,16.2,32.5,12.6,22.0,16.7
40.53,-18.716,15.5,35.0,10.8,21.7,17.0
-40.459,-14.22,37.2,12.8,21.3,18.6,10.2
-35.96,-14.22,35.1,14.2,21.4,19.2,10.1
-31.46,-14.22,34.1,14.3,20.6,20.0,11.1
-26.962,-14.22,32.1,15.6,20.4,20.7,11.2
-22.46,-14.22,30.8,16.3,20.4,20.6,11.9
-17.96,-14.22,29.5,16.9,19.9,21.5,12.2
-13.46,-14.22,28.1,18.3,19.4,21.8,12.4
-8.959,-14.22,26.7,19.5,18.7,22.3,12.8
-4.459,-14.22,25.7,21.3,17.9,21.9,13.3
0.03,-14.22,24.3,21.5,17.6,22.8,13.8
4.528,-14.22,23.1,23.1,17.2,22.6,14.0
9.028,-14.22,21.8,24.1,16.9,22.5,14.7
13.529,-14.22,21.1,25.6,15.5,22.6,15.1
18.029,-14.22,20.0,26.8,15.1,22.8,15.2
22.53,-14.22,18.5,28.4,15.1,22.1,15.9
27.028,-14.22,17.9,29.5,14.4,22.3,15.9
31.53,-14.22,16.8,31.5,13.2,21.6,16.9
36.028,-14.22,16.2,32.2,12.9,21.8,16.9
40.53,-14.22,15.1,34.0,12.7,20.4,17.9
45.03,-14.22,14.8,35.8,11.5,19.9,18.0
-40.459,-9.715,35.2,12.9,23.6,17.7,10.6
-35.961,-9.715,34.3,13.5,23.6,18.1,10.5
-31.46,-9.715,33.3,14.2,22.6,18.6,11.4
-26.961,-9.715,31.6,15.8,21.9,19.3,11.4
-22.461,-9.715,30.9,15.8,21.2,19.8,12.3
-17.958,-9.715,28.9,17.3,21.0,19.9,12.9
-13.459,-9.715,28.4,17.8,20.2,20.7,12.9
-8.959,-9.715,26.4,19.0,20.2,20.8,13.6
-4.459,-9.715,24.7,21.2,18.5,21.3,14.3
0.03,-9.715,23.9,21.1,19.0,21.7,14.4
4.529,-9.715,22.7,22.4,17.9,22.1,14.9
9.029,-9.715,22.2,23.8,17.2,21.5,15.2
13.53,-9.715,20.6,24.5,17.2,21.9,15.9
18.029,-9.715,19.3,26.9,16.1,21.7,16.1
22.531,-9.715,18.8,28.2,15.4,21.1,16.5
27.028,-9.715,17.8,29.6,14.9,20.4,17.3
31.529,-9.715,16.8,30.6,14.6,20.5,17.4
36.028,-9.715,15.5,33.0,13.4,20.3,17.8
40.528,-9.715,15.5,33.2,12.9,20.0,18.4
45.029,-9.715,14.5,35.0,12.7,19.3,18.4
-40.457,-5.219,34.8,13.0,25.1,16.5,10.6
-35.961,-5.219,33.9,13.5,24.4,17.1,11.1
-31.459,-5.219,32.5,14.2,24.1,17.8,11.5
-26.961,-5.219,31.0,15.5,23.3,17.9,12.2
-22.461,-5.219,30.0,16.3,22.7,18.4,12.5
-17.961,-5.219,28.6,17.2,22.1,19.1,13.0
-13.46,-5.219,27.7,17.6,21.5,19.7,13.5
-8.96,-5.219,25.9,18.5,21.5,20.4,13.8
-4.46,-5.219,24.8,20.1,20.3,20.0,14.8
0.03,-5.219,23.6,21.0,20.0,20.5,15.1
4.529,-5.219,23.0,21.7,19.5,20.2,15.6
9.03,-5.219,21.2,23.7,18.3,20.4,16.4
13.53,-5.219,20.6,24.9,17.4,20.7,16.3
18.029,-5.219,19.2,26.5,17.2,20.3,16.7
22.529,-5.219,18.2,27.0,17.1,20.7,16.9
27.03,-5.219,17.2,29.3,16.2,19.5,17.8
31.53,-5.219,16.5,30.0,15.5,20.1,17.9
36.027,-5.219,16.4,30.9,14.8,19.4,18.6
40.53,-5.219,15.5,33.3,13.6,18.6,19.0
45.03,-5.219,14.3,34.2,13.2,18.8,19.6
-40.458,-0.717,34.1,12.4,26.1,16.0,11.4
-35.961,-0.717,33.8,13.0,25.2,16.3,11.6
-31.461,-0.717,31.8,14.1,25.5,16.5,12.0
-26.962,-0.717,30.6,14.8,24.5,17.4,12.6
-22.46,-0.717,29.2,15.3,24.8,17.5,13.2
-17.959,-0.717,28.3,16.7,23.5,17.7,13.8
-13.46,-0.717,27.1,17.4,22.8,18.6,14.2
-8.959,-0.717,25.5,18.7,22.1,18.7,14.9
-4.46,-0.717,24.5,19.5,21.8,19.0,15.1
0.028,-0.717,23.4,20.9,21.1,19.0,15.6
4.53,-0.717,22.1,22.3,20.3,19.0,16.3
9.029,-0.717,21.7,23.4,19.0,19.2,16.7
13.529,-0.717,19.8,25.0,18.5,19.1,17.5
18.029,-0.717,18.9,26.3,18.1,19.3,17.3
22.528,-0.717,18.2,27.0,17.3,19.7,17.8
27.03,-0.717,17.0,28.8,17.4,18.7,18.0
31.53,-0.717,16.1,29.9,16.2,18.6,19.3
36.028,-0.717,16.0,31.4,15.0,18.4,19.2
40.53,-0.717,14.5,32.8,15.1,17.9,19.7
45.03,-0.717,13.9,34.2,13.7,17.7,20.6
-40.457,3.773,32.9,12.3,28.5,14.7,11.6
-35.961,3.773,31.6,13.6,27.6,15.3,11.9
-31.46,3.773,30.6,14.5,26.6,15.8,12.4
-26.961,3.773,29.8,14.4,26.7,16.4,12.7
-22.46,3.773,28.4,15.6,25.8,16.5,13.5
-17.96,3.773,27.6,16.5,24.9,16.9,14.1
-13.459,3.773,25.4,17.9,24.8,17.2,14.7
-8.96,3.773,25.2,18.2,24.0,17.3,15.3
-4.46,3.773,24.4,19.3,22.5,18.0,15.8
0.03,3.773,22.8,20.1,22.5,18.3,16.3
4.529,3.773,22.0,21.4,21.6,18.2,16.8
9.029,3.773,20.6,22.8,20.8,18.3,17.4
13.529,3.773,20.0,23.4,20.0,18.6,18.0
18.03,3.773,18.6,25.4,19.0,18.8,18.3
22.528,3.773,17.7,27.0,18.4,18.2,18.7
27.03,3.773,16.9,28.0,17.6,18.2,19.3
31.53,3.773,16.3,29.0,17.0,17.8,19.9
36.03,3.773,15.4,30.4,15.5,18.2,20.5
40.529,3.773,14.6,31.6,15.6,17.2,21.0
45.03,3.773,13.8,33.7,14.4,16.8,21.3
-40.457,8.274,32.2,11.9,29.8,14.1,11.9
-35.961,8.274,31.9,12.5,29.0,14.4,12.2
-31.462,8.274,30.7,13.6,28.3,14.8,12.7
-26.96,8.274,29.0,14.6,28.0,15.1,13.3
-22.459,8.274,27.6,15.6,26.8,15.5,14.5
-17.96,8.274,26.4,16.4,26.5,16.2,14.5
-13.46,8.274,25.2,16.8,26.3,16.8,14.9
-8.96,8.274,24.3,18.2,25.0,16.9,15.6
-4.459,8.274,23.3,19.3,24.2,17.0,16.2
0.029,8.274,22.2,19.8,23.6,17.3,17.1
4.529,8.274,21.0,21.2,23.1,17.6,17.2
9.03,8.274,21.1,22.3,21.0,17.4,18.2
13.529,8.274,19.2,23.6,20.6,18.0,18.7
18.03,8.274,19.1,24.9,19.8,17.4,18.8
22.531,8.274,18.7,25.5,19.1,17.6,19.2
27.029,8.274,17.2,27.3,18.1,17.5,20.0
31.53,8.274,15.5,29.3,17.6,16.7,20.9
36.028,8.274,15.4,29.6,16.8,16.4,21.7
40.53,8.274,15.1,31.2,15.9,16.4,21.5
45.031,8.274,13.8,32.9,14.7,16.4,22.2
-40.458,12.771,31.4,12.0,31.1,13.2,12.3
-35.96,12.771,30.8,12.8,30.6,13.2,12.6
-31.46,12.771,29.7,12.6,30.5,13.9,13.4
-26.96,12.771,28.0,14.0,29.6,14.5,13.9
-22.46,12.771,27.5,14.8,28.7,14.6,14.4
-17.96,12.771,25.9,15.7,28.2,15.0,15.2
-13.459,12.771,25.2,16.6,27.1,15.3,15.8
-8.96,12.771,24.5,17.6,25.8,15.8,16.2
-4.459,12.771,22.9,18.9,25.3,16.0,16.8
0.029,12.771,22.0,20.0,24.4,15.8,17.8
4.529,12.771,21.4,20.4,23.8,16.4,18.1
9.029,12.771,20.3,21.7,22.6,16.3,19.1
13.529,12.771,19.5,23.0,21.2,16.8,19.6
18.029,12.771,18.8,24.0,20.5,16.6,20.1
22.529,12.771,17.5,25.4,19.9,16.5,20.8
27.029,12.771,16.5,26.1,19.5,16.5,21.3
31.531,12.771,16.7,27.8,17.8,16.2,21.4
36.028,12.771,15.5,28.7,17.1,16.0,22.7
40.528,12.771,14.4,30.5,16.3,16.0,22.8
45.03,12.771,13.5,31.6,16.4,15.2,23.3
-40.456,17.272,30.3,11.9,33.1,12.3,12.4
-35.96,17.272,29.4,11.9,32.6,12.8,13.3
-31.46,17.272,28.4,12.7,32.1,13.2,13.6
-26.961,17.272,27.8,13.5,31.0,13.6,14.1
-22.459,17.272,26.2,14.7,30.2,13.8,15.1
-17.96,17.272,25.1,15.2,29.6,14.5,15.7
-13.46,17.272,24.1,17.1,28.2,14.9,15.7
-8.96,17.272,23.3,17.4,28.0,14.6,16.7
-4.459,17.272,22.4,18.5,26.8,14.8,17.4
0.028,17.272,21.7,19.3,25.6,15.5,18.0
4.529,17.272,20.9,19.9,24.3,15.6,19.3
9.029,17.272,19.8,21.9,23.7,15.6,19.1
13.53,17.272,19.2,22.8,22.4,15.3,20.2
18.029,17.272,18.4,23.2,21.6,15.9,20.9
22.528,17.272,17.9,23.8,20.9,15.8,21.6
27.028,17.272,17.2,25.6,19.6,16.0,21.6
31.528,17.272,15.6,26.9,19.2,15.4,22.8
36.03,17.272,14.9,28.0,18.6,15.2,23.3
40.53,17.272,14.5,29.3,17.0,14.9,24.3
-40.459,21.776,30.1,11.2,34.6,11.6,12.6
-35.96,21.776,28.6,11.9,34.2,12.2,13.1
-31.461,21.776,27.4,13.0,33.2,12.6,13.7
-26.961,21.776,26.3,13.3,33.1,12.6,14.6
-22.461,21.776,26.1,14.2,31.8,12.9,15.0
-17.96,21.776,24.1,15.0,31.0,13.5,16.4
-13.46,21.776,23.5,15.6,30.2,13.6,17.1
-8.959,21.776,23.1,16.8,28.7,13.8,17.6
-4.459,21.776,22.9,17.3,27.7,14.0,18.1
0.03,21.776,21.0,19.3,26.8,14.2,18.7
4.529,21.776,20.7,19.9,25.2,14.6,19.6
9.029,21.776,19.7,20.7,24.9,14.7,20.0
13.529,21.776,17.9,22.3,24.6,14.5,20.8
18.03,21.776,17.2,22.9,22.6,15.3,22.0
22.53,21.776,16.9,23.8,21.8,14.9,22.6
27.03,21.776,16.5,25.1,20.5,14.8,23.1
31.528,21.776,16.1,25.8,19.3,15.0,23.8
36.03,21.776,15.1,27.4,18.3,14.3,25.0
40.53,21.776,13.7,28.7,17.8,14.0,25.9
-35.962,26.272,28.1,11.2,35.6,11.1,14.1
-31.462,26.272,27.7,12.1,34.1,11.6,14.5
-26.962,26.272,25.9,13.2,34.2,11.6,15.2
-22.46,26.272,25.1,13.6,33.8,12.0,15.5
-17.961,26.272,24.4,14.8,32.0,12.5,16.3
-13.46,26.272,23.5,15.4,31.0,12.8,17.4
-8.96,26.272,22.2,16.4,30.3,13.3,17.7
-4.459,26.272,21.2,17.5,29.1,13.4,18.8
0.03,26.272,20.2,18.2,28.3,13.6,19.6
4.529,26.272,20.1,19.4,26.7,13.9,20.0
9.029,26.272,19.1,20.0,26.2,13.9,20.9
13.529,26.272,18.8,21.2,24.2,13.6,22.1
18.029,26.272,17.1,22.7,23.9,13.9,22.5
22.528,26.272,16.8,23.4,22.5,13.8,23.4
27.03,26.272,15.8,24.6,21.5,13.9,24.2
31.53,26.272,15.6,25.5,20.3,13.7,25.0
36.028,26.272,14.5,27.1,19.4,13.5,25.5
-31.462,30.776,26.4,12.3,36.2,10.7,14.5
-26.961,30.776,25.1,12.4,35.5,11.4,15.7
-22.46,30.776,23.6,13.6,35.2,11.3,16.3
-17.961,30.776,23.3,14.1,34.0,11.9,16.7
-13.461,30.776,22.2,15.1,32.7,12.1,17.9
-8.959,30.776,22.0,15.8,31.3,12.4,18.5
-4.458,30.776,21.1,16.9,30.2,12.6,19.2
0.028,30.776,19.8,18.0,29.1,12.8,20.3
4.528,30.776,18.9,18.6,28.4,12.8,21.2
9.03,30.776,18.3,19.6,27.1,12.9,22.1
13.53,30.776,17.6,20.7,26.3,13.3,22.0
18.031,30.776,16.2,21.5,25.0,13.3,24.0
22.531,30.776,16.9,22.2,23.1,13.2,24.6
27.03,30.776,15.4,24.0,22.6,13.1,24.9
31.53,30.776,14.5,25.1,21.3,12.9,26.2
-26.96,35.276,24.5,12.1,36.7,10.7,16.0
-22.46,35.276,23.6,12.7,36.0,11.0,16.7
-17.96,35.276,22.6,13.8,35.0,11.2,17.4
-13.459,35.276,22.4,14.0,33.9,11.5,18.1
-8.959,35.276,21.6,15.4,32.8,11.5,18.7
-4.459,35.276,20.4,15.9,31.5,12.2,20.0
0.031,35.276,19.3,17.6,30.3,11.8,20.9
4.528,35.276,18.9,18.2,29.2,12.2,21.4
9.03,35.276,18.3,18.1,28.1,12.6,22.8
13.53,35.276,17.4,19.9,26.5,12.4,23.7
18.03,35.276,16.1,21.3,25.3,12.6,24.7
22.528,35.276,16.3,21.2,24.5,12.7,25.3
27.029,35.276,14.6,23.5,23.1,12.7,26.1
-22.46,39.774,23.1,12.5,37.3,10.2,16.9
-17.96,39.774,22.0,13.4,36.2,10.5,17.9
-13.46,39.774,21.0,14.4,35.5,10.3,18.9
-8.96,39.774,20.2,15.0,34.1,11.0,19.7
-4.458,39.774,19.7,15.7,32.5,11.4,20.7
0.028,39.774,19.0,16.5,32.0,11.1,21.5
4.529,39.774,18.0,17.6,29.6,12.1,22.6
9.029,39.774,17.7,18.2,28.8,11.7,23.8
13.53,39.774,16.6,19.0,27.9,11.7,24.7
18.029,39.774,16.6,20.0,26.1,11.6,25.7
22.529,39.774,14.7,21.4,25.4,11.6,26.8
-13.459,44.268,20.3,13.7,36.9,10.1,19.0
-8.959,44.268,19.7,14.2,35.8,10.4,19.8
-4.459,44.268,19.0,15.4,33.9,10.2,21.5
0.03,44.268,17.9,16.3,32.9,10.9,21.9
4.529,44.268,17.7,16.2,31.3,11.1,23.7
9.028,44.268,17.2,17.3,30.0,11.2,24.3
13.529,44.268,16.4,18.4,28.7,10.8,25.6
